Repository: salahalsh/formula-sigma

# FORMULA-Sigma - validation harness and case datasets

Reproducibility package for the paper:

> **FORMULA-Sigma: a unified web platform integrating classical DoE, mixture experiments, machine-learning surrogates, and probabilistic design space for pharmaceutical formulation.**
> Salah A. Alshehade, Iqbal H. Jebril, Mulham Alfatama, Maryam Nabavi Fard, Ahmad Naoras Bitar (submitted to *International Journal of Pharmaceutics*).

This repository contains the **standalone validation harness** and the **five
curated retrospective case datasets** used to validate FORMULA-Sigma. It lets
anyone reproduce, from the curated per-run case data, every numerical validation
claim in the paper - cross-tool numerical agreement, retrospective reproduction
of five published pharma DoE studies, and synthetic ground-truth benchmarks -
without any access to the FORMULA-Sigma platform.

> **Note on source data.** We distribute only our **curated** extraction of each
> study (the cleaned per-run design/response CSVs and the ingestion YAMLs), not
> the original article files. The PubMed Central identifiers are listed below so
> you can retrieve each original publication under its own license.

## What this repository is (and is not)

- **It is** a self-contained Python harness that re-implements the platform's
  design, fitting and optimisation computations directly on open libraries
  (pyDOE3, statsmodels, scikit-learn, pymoo, SciPy), plus the curated case data.
  Because it does not depend on the platform engine, it also serves as an
  *independent* cross-check of that engine.
- **It is not** the FORMULA-Sigma platform itself. **The platform engine is
  proprietary and is not part of this release.** A small number of figures in
  the paper (Figure 8 and the supplementary figures) are rendered from the live
  platform and are provided here only as static assets in `figures_static/`;
  they are not regenerated by this harness.

## Licensing (please read)

This repository is **dual-licensed**:

| Part | License | Where |
|------|---------|-------|
| Harness **source code** (`04_experiments/`) | **MIT** | [`LICENSE`](LICENSE) |
| **Case datasets** (`03_data/`) | **CC-BY-4.0** | [`LICENSE-DATA.md`](LICENSE-DATA.md) |

Both licenses permit commercial use. The CC-BY-4.0 terms cover **our curation**
of the data only; the underlying numerical values are reproduced from published
PubMed Central records and remain subject to the rights of their original
authors. See [`LICENSE-DATA.md`](LICENSE-DATA.md) for the per-case provenance and
attribution requirements.

## Case data provenance

| Case | Study | PMC record |
|------|-------|-----------|
| 1  | Farooqi et al. 2020 (osmotic-pump CR tablet, CCD)        | PMC7705261 |
| 1b | Akhtar et al. 2024 (bilayer SR+IR tablet)               | PMC10837631 |
| 2  | Arif et al. 2022 (levosulpiride NLC, mixture-process)   | PMC9695558 |
| 3  | Boscolo et al. 2023 (UDCA nanosuspension, BBD)          | PMC10458560 |
| 4  | Nemr et al. 2022 (ocular bilosomes, categorical D-optimal) | PMC9477486 |

Please cite the original studies in addition to this repository when reusing the data.

# 03_data/processed - per-case extracted CSVs

Machine-readable extractions from the source PMC XMLs. Every case
folder follows a consistent structure:

```
case<N>_<slug>/
  table_NN.csv               raw table dumps (audit only)
  case<N>_design.csv         clean factor matrix
  case<N>_responses.csv      per-run responses + SD
  case<N>_design_and_responses.csv     merged convenience
  case<N>_known_optimum.csv  published optimum + verification
  case<N>_ingestion.yaml     factors, responses, anomalies, scope
  [case-specific extras]     coefficients, kinetics, ANOVA, stability
```

## Live cases

| Folder                          | Design family                        | Runs |
|---------------------------------|--------------------------------------|------|
| case1_tablet_ccd/               | rotatable CCD                        | 20   |
| case1b_akhtar_bilayer/          | bilayer dual rotatable CCD           | 10+10|
| case2_nanoparticle_mixture/     | D-optimal combined mixture-process   | 22   |
| case3_lyophilization_bbd/       | Box-Behnken                          | 15   |
| case4_optimization/             | D-optimal w/ categorical             | 22   |

All design + response CSVs are deterministic outputs of:
- `D:\tmp\fx_build_case1_sharma.py`     (Sharma)
- `D:\tmp\fx_build_case1b_akhtar.py`    (Akhtar 1b)
- `D:\tmp\fx_build_case_packs.py`       (Arif, Boscolo, Nemr)

## _audit/ - obsolete extractions kept for audit

- `_audit/obsolete_picks/case1_kotamarthy/` - Kotamarthy CSVs built
  before swap. Includes a `case1_responses.csv` with ranges + named
  extreme runs that documents WHY full reproduction was infeasible.

File: 03_data/processed/case4_optimization/case4_responses.csv
run,ee_pct,ee_sd,ps_nm,ps_sd,zp_mV,zp_sd,pdi,pdi_sd,q2h_pct,q2h_sd,q24h_pct,q24h_sd
D1,68.61,1.41,565.45,38.35,–42.20,0.10,0.42,0.11,40.28,1.23,68.19,2.83
D2,56.55,1.37,506.85,6.35,–39.00,0.60,0.24,0.05,36.45,2.45,65.98,1.02
D3,74.03,1.46,480.90,14.30,–42.70,1.60,0.30,0.01,35.62,1.03,62.37,3.91
D4,43.59,1.28,315.80,0.20,–32.30,4.00,0.34,0.00,44.50,4.23,76.69,1.23
D5,65.74,0.83,448.10,16.90,–44.20,0.00,0.35,0.03,41.85,2.03,71.09,2.04
D6,62.08,1.05,512.55,0.65,–35.35,0.25,0.25,0.03,36.62,1.80,66.43,4.68
D7,77.58,5.00,478.15,15.05,–36.25,0.65,0.24,0.01,40.91,2.05,65.36,3.64
D8,68.93,0.84,327.30,9.50,–38.80,0.50,0.50,0.03,40.02,4.10,68.33,2.94
D9,50.64,2.50,509.40,49.40,–41.70,2.80,0.34,0.00,44.93,3.89,68.39,3.01
D10,77.80,0.96,426.15,3.45,–28.05,1.25,0.32,0.01,41.92,2.58,75.00,1.04
D11,75.67,0.51,432.50,6.20,–31.35,0.05,0.43,0.02,46.44,1.04,78.31,0.94
D12,81.64,0.05,492.05,10.95,–42.00,0.30,0.08,0.13,41.92,2.48,75.00,2.71
D13,64.59,2.29,306.00,20.20,–36.25,4.45,0.42,0.00,38.89,1.98,65.95,3.14
D14,73.53,6.11,575.25,18.75,–42.10,0.20,0.47,0.02,45.20,1.65,75.16,1.06
D15,55.45,1.66,501.25,17.75,–29.20,1.10,0.34,0.01,44.26,1.23,71.44,2.35
D16,75.56,2.66,482.95,5.45,–35.05,0.25,0.22,0.07,45.13,3.96,78.38,1.46
D17,80.22,7.47,536.35,4.95,–43.20,1.90,0.19,0.09,43.75,0.92,75.98,2.36
D18,73.58,3.49,561.30,2.90,–35.20,0.10,0.37,0.02,47.20,2.93,80.09,0.92
D19,82.06,2.52,579.40,3.10,–39.10,0.60,0.23,0.01,41.97,1.58,70.63,2.68
D20,54.31,0.00,406.10,24.00,–26.10,0.00,0.49,0.03,49.28,0.51,81.99,1.05
D21,62.98,1.93,413.05,2.75,–24.40,0.00,0.28,0.10,43.97,2.93,71.97,2.01
D22,54.31,0.00,413.60,31.50,31.50,0.00,0.49,0.03,49.28,1.95,81.99,2.58

File: 03_data/processed/case4_optimization/table_03.csv
Formulation,PC: EA ratio,EA amount (mg),EA type,HA%,EE% a,PS (nm) a,ZP (mV) a,PDI a,Q 2h % a,Q 24h % a
D1,4,100,STC,0.50,68.61 ± 1.41,565.45 ± 38.35,–42.20 ± 0.10,0.42 ± 0.11,40.28 ± 1.23,68.19 ± 2.83
D2,3.2,120,SC,0.50,56.55 ± 1.37,506.85 ± 6.35,–39.00 ± 0.60,0.24 ± 0.05,36.45 ± 2.45,65.98 ± 1.02
D3,4,100,SDC,0.50,74.03 ± 1.46,480.90 ± 14.30,–42.70 ± 1.60,0.30 ± 0.01,35.62 ± 1.03,62.37 ± 3.91
D4,2,166.7,SDC,0.00,43.59 ± 1.28,315.80 ± 0.20,–32.30 ± 4.00,0.34 ± 0.00,44.50 ± 4.23,76.69 ± 1.23
D5,2,166.7,STC,0.50,65.74 ± 0.83,448.10 ± 16.90,–44.20 ± 0.00,0.35 ± 0.03,41.85 ± 2.03,71.09 ± 2.04
D6,3.2,120,SC,0.50,62.08 ± 1.05,512.55 ± 0.65,–35.35 ± 0.25,0.25 ± 0.03,36.62 ± 1.80,66.43 ± 4.68
D7,3.6,110.6,SDC,0.25,77.58 ± 5.00,478.15 ± 15.05,–36.25 ± 0.65,0.24 ± 0.01,40.91 ± 2.05,65.36 ± 3.64
D8,2,166.7,SDC,0.25,68.93 ± 0.84,327.30 ± 9.50,–38.80 ± 0.50,0.50 ± 0.03,40.02 ± 4.10,68.33 ± 2.94
D9,4,100,SDC,0.00,50.64 ± 2.50,509.40 ± 49.40,–41.70 ± 2.80,0.34 ± 0.00,44.93 ± 3.89,68.39 ± 3.01
D10,2,166.7,SC,0.29,77.80 ± 0.96,426.15 ± 3.45,–28.05 ± 1.25,0.32 ± 0.01,41.92 ± 2.58,75.00 ± 1.04
D11,2.8,189.3,SC,2.80,75.67 ± 0.51,432.50 ± 6.20,–31.35 ± 0.05,0.43 ± 0.02,46.44 ± 1.04,78.31 ± 0.94
D12,2,166.7,SC,0.29,81.64 ± 0.05,492.05 ± 10.95,–42.00 ± 0.30,0.08 ± 0.13,41.92 ± 2.48,75.00 ± 2.71
D13,2,166.7,SDC,0.50,64.59 ± 2.29,306.00 ± 20.20,–36.25 ± 4.45,0.42 ± 0.00,38.89 ± 1.98,65.95 ± 3.14
D14,3.75,105.3,SC,0.00,73.53 ± 6.11,575.25 ± 18.75,–42.10 ± 0.20,0.47 ± 0.02,45.20 ± 1.65,75.16 ± 1.06
D15,4,100,SDC,0.00,55.45 ± 1.66,501.25 ± 17.75,–29.20 ± 1.10,0.34 ± 0.01,44.26 ± 1.23,71.44 ± 2.35
D16,3,125,STC,0.25,75.56 ± 2.66,482.95 ± 5.45,–35.05 ± 0.25,0.22 ± 0.07,45.13 ± 3.96,78.38 ± 1.46
D17,2.95,126.6,SC,0.25,80.22 ± 7.47,536.35 ± 4.95,–43.20 ± 1.90,0.19 ± 0.09,43.75 ± 0.92,75.98 ± 2.36
D18,3.84,103.3,STC,0.08,73.58 ± 3.49,561.30 ± 2.90,–35.20 ± 0.10,0.37 ± 0.02,47.20 ± 2.93,80.09 ± 0.92
D19,4,100,SC,0.21,82.06 ± 2.52,579.40 ± 3.10,–39.10 ± 0.60,0.23 ± 0.01,41.97 ± 1.58,70.63 ± 2.68
D20,2,166.7,STC,0.00,54.31 ± 0.00,406.10 ± 24.00,–26.10 ± 0.00,0.49 ± 0.03,49.28 ± 0.51,81.99 ± 1.05
D21,2,166.7,STC,0.50,62.98 ± 1.93,413.05 ± 2.75,–24.40 ± 0.00,0.28 ± 0.10,43.97 ± 2.93,71.97 ± 2.01
D22,2,166.7,STC,0.00,54.31 ± 0.00,413.60 ± 31.50,31.50 ± 0.00,0.49 ± 0.03,49.28 ± 1.95,81.99 ± 2.58

File: 03_data/processed/case4_optimization/table_04.csv
Response,EE% a,PS (nm) a,PDI a,ZP (mV) a,Q 2h (%) a,Q 24h (%) a
Fresh OB formula,81.81 ± 0.23,432.45 ± 0.31,0.318 ± 0.017,–23.3 ± 0.3,42.652 ± 0.52,75.138 ± 0.389
Stored OB formula (3 months),80.43 ± 0.45,441.7 ± 1.8,0.323 ± 0.005,–23.25 ± 0.6,43.4 ± 0.11,76.827 ± 0.118

File: 03_data/processed/case4_optimization/table_05.csv
Response,EE% a,PS (nm) a,PDI a,ZP (mV) a,Q 2h (%) a,Q 24h (%) a
Before sterilization,81.81 ± 0.23,432.45 ± 0.301,0.318 ± 0.017,–23.3 ± 0.3,42.652 ± 0.5196,75.138 ± 0.3891
After sterilization,97.17 ± 0.5,434 ± 4.5,0.3315 ± 0.0015,–23.2 ± 0.2,44.43 ± 0.00,76.872 ± 0.1174
