Repository: salahalsh/formula-sigma

# FORMULA-Sigma - validation harness and case datasets

Reproducibility package for the paper:

> **FORMULA-Sigma: a unified web platform integrating classical DoE, mixture experiments, machine-learning surrogates, and probabilistic design space for pharmaceutical formulation.**
> Salah A. Alshehade, Iqbal H. Jebril, Mulham Alfatama, Maryam Nabavi Fard, Ahmad Naoras Bitar (submitted to *International Journal of Pharmaceutics*).

This repository contains the **standalone validation harness** and the **five
curated retrospective case datasets** used to validate FORMULA-Sigma. It lets
anyone reproduce, from the curated per-run case data, every numerical validation
claim in the paper - cross-tool numerical agreement, retrospective reproduction
of five published pharma DoE studies, and synthetic ground-truth benchmarks -
without any access to the FORMULA-Sigma platform.

> **Note on source data.** We distribute only our **curated** extraction of each
> study (the cleaned per-run design/response CSVs and the ingestion YAMLs), not
> the original article files. The PubMed Central identifiers are listed below so
> you can retrieve each original publication under its own license.

## What this repository is (and is not)

- **It is** a self-contained Python harness that re-implements the platform's
  design, fitting and optimisation computations directly on open libraries
  (pyDOE3, statsmodels, scikit-learn, pymoo, SciPy), plus the curated case data.
  Because it does not depend on the platform engine, it also serves as an
  *independent* cross-check of that engine.
- **It is not** the FORMULA-Sigma platform itself. **The platform engine is
  proprietary and is not part of this release.** A small number of figures in
  the paper (Figure 8 and the supplementary figures) are rendered from the live
  platform and are provided here only as static assets in `figures_static/`;
  they are not regenerated by this harness.

## Licensing (please read)

This repository is **dual-licensed**:

| Part | License | Where |
|------|---------|-------|
| Harness **source code** (`04_experiments/`) | **MIT** | [`LICENSE`](LICENSE) |
| **Case datasets** (`03_data/`) | **CC-BY-4.0** | [`LICENSE-DATA.md`](LICENSE-DATA.md) |

Both licenses permit commercial use. The CC-BY-4.0 terms cover **our curation**
of the data only; the underlying numerical values are reproduced from published
PubMed Central records and remain subject to the rights of their original
authors. See [`LICENSE-DATA.md`](LICENSE-DATA.md) for the per-case provenance and
attribution requirements.

## Case data provenance

| Case | Study | PMC record |
|------|-------|-----------|
| 1  | Farooqi et al. 2020 (osmotic-pump CR tablet, CCD)        | PMC7705261 |
| 1b | Akhtar et al. 2024 (bilayer SR+IR tablet)               | PMC10837631 |
| 2  | Arif et al. 2022 (levosulpiride NLC, mixture-process)   | PMC9695558 |
| 3  | Boscolo et al. 2023 (UDCA nanosuspension, BBD)          | PMC10458560 |
| 4  | Nemr et al. 2022 (ocular bilosomes, categorical D-optimal) | PMC9477486 |

Please cite the original studies in addition to this repository when reusing the data.

# 03_data/processed - per-case extracted CSVs

Machine-readable extractions from the source PMC XMLs. Every case
folder follows a consistent structure:

```
case<N>_<slug>/
  table_NN.csv               raw table dumps (audit only)
  case<N>_design.csv         clean factor matrix
  case<N>_responses.csv      per-run responses + SD
  case<N>_design_and_responses.csv     merged convenience
  case<N>_known_optimum.csv  published optimum + verification
  case<N>_ingestion.yaml     factors, responses, anomalies, scope
  [case-specific extras]     coefficients, kinetics, ANOVA, stability
```

## Live cases

| Folder                          | Design family                        | Runs |
|---------------------------------|--------------------------------------|------|
| case1_tablet_ccd/               | rotatable CCD                        | 20   |
| case1b_akhtar_bilayer/          | bilayer dual rotatable CCD           | 10+10|
| case2_nanoparticle_mixture/     | D-optimal combined mixture-process   | 22   |
| case3_lyophilization_bbd/       | Box-Behnken                          | 15   |
| case4_optimization/             | D-optimal w/ categorical             | 22   |

All design + response CSVs are deterministic outputs of:
- `D:\tmp\fx_build_case1_sharma.py`     (Sharma)
- `D:\tmp\fx_build_case1b_akhtar.py`    (Akhtar 1b)
- `D:\tmp\fx_build_case_packs.py`       (Arif, Boscolo, Nemr)

## _audit/ - obsolete extractions kept for audit

- `_audit/obsolete_picks/case1_kotamarthy/` - Kotamarthy CSVs built
  before swap. Includes a `case1_responses.csv` with ranges + named
  extreme runs that documents WHY full reproduction was infeasible.

File: 03_data/processed/case2_nanoparticle_mixture/table_02.csv
,Factor 1 (A + B),Factor 2,Response 1,Response 2,Response 3
Run,A: Precirol (%),B: Labrasol (%),C: Tween 80/Span 80 (%),Particle Size (nm),PDI,Entrapment Efficiency (%)
1,65,35,2,74.2 ± 5.3,0.219 ± 0.011,57.0 ± 6.4
2,65,35,2,75.0 ± 3.7,0.220 ± 0.027,60.0 ± 4.9
3,65,35,5,65.4 ± 7.7,0.213 ± 0.020,49.0 ± 7.7
4,65,35,5,66.6 ± 8.3,0.215 ± 0.023,53.0 ± 5.6
5,65,35,3.5,67.4 ± 6.2,0.216 ± 0.032,54.0 ± 4.1
6,70,30,2,106.3 ± 4.6,0.234 ± 0.021,67.2 ± 7.5
7,70,30,5,78.1 ± 5.2,0.224 ± 0.024,61.0 ± 3.0
8,70,30,3.5,103.2 ± 4.1,0.228 ± 0.027,63.5 ± 5.2
9,80,20,5,106.7 ± 5.3,0.235 ± 0.031,84.5 ± 6.9
10,80,20,2,188.7 ± 6.8,0.249 ± 0.019,89.3 ± 5.2
11,80,20,3.5,165.3 ± 8.9,0.240 ± 0.029,87.9 ± 6.4
12,80,20,3.5,186.1 ± 9.3,0.244 ± 0.028,88.6 ± 3.7
13,80,20,5,123.4 ± 4.5,0.239 ± 0.011,85.0 ± 7.2
14,80,20,2,231.6 ± 8.1,0.253 ± 0.029,89.6 ± 8.8
15,85,15,3.5,234.6 ± 6.3,0.283 ± 0.014,90.2 ± 2.9
16,85,15,2,236.1 ± 9.4,0.286 ± 0.022,90.5 ± 5.9
17,85,15,5,232.5 ± 7.2,0.256 ± 0.016,90.0 ± 3.8
18,95,5,2,298.4 ± 6.1,0.342 ± 0.023,93.2 ± 2.6
19,95,5,5,247.0 ± 5.4,0.292 ± 0.019,92.1 ± 3.1
20,95,5,2,302.1 ± 9.3,0.351 ± 0.020,93.5 ± 2.9
21,95,5,3.5,387.2 ± 7.6,0.336 ± 0.016,93.0 ± 2.5
22,95,5,5,265.2 ± 8.3,0.314 ± 0.023,92.3 ± 3.4
